Repository: jaruiz6363/AthermalizeModule

# AthermalizeModule

A general-purpose module, as a .NET library and a command-line tool, for the thermal analysis and athermalization of lenses. It is under development. What works now is the first part, the materials: the refractive index of glasses and crystals over temperature and pressure.

Planned:

- **Materials:** the refractive index of glasses and crystals over temperature and pressure, from catalog thermal data, with the air index at the system conditions. *Available now; see below.*
- **The lens at a temperature:** radii, thicknesses and aspheres that grow with each element's expansion, and air spaces set by the spacers and the housing.
- **Analysis:** focal length, focus and image quality over a temperature range, at a fixed image plane and with a focus compensator, and each element's share of the focus shift.
- **Athermalization:** materials and mounts that hold focus over the range.

The first release covers a lens soaked at one temperature, of glass and crystal elements in metal mounts. Plastics and temperature gradients come later.

It is meant for rotationally symmetric designs of spheres and even aspheres, refractive and reflective.

## Materials

`atherm materials` prints a material's index and thermal constants over temperature:

```
$ atherm materials N-BK7 --temperatures 20,60 --wavelengths 0.5875618
Air at 1 atm, dry, TIE-19 air; material and air at each temperature. Wavelengths in standard air (20 °C, 1 atm); each is held at its vacuum wavelength.
Prefactor relative; E-term wavelength in reference air; λtk sign agf; air formulas at the input wavelength.
x_f = α − (dn_rel/dT)/(n_rel − 1), the relative change of a thin lens's focal length per kelvin.

SCHOTT:N-BK7: thermal data present, Tref 20 °C; α 7.1×10⁻⁶/K
    T °C      λ µm      n_rel        n_abs     dn_rel/dT  dn_abs/dT      x_f   (10⁻⁶/K)
    20.0  0.587562   1.5168000   1.5172132      2.798      1.386     1.686
    60.0  0.587562   1.5169151   1.5172786      2.968      1.875     1.359
```

- **Glasses** come from the .AGF catalogs: their dispersion formulas through AberrationCalculator, and their thermal (`TD`) and expansion (`ED`) lines read here. The index follows SCHOTT's model (TIE-19). A glass whose catalog gives no thermal coefficients changes only with the air, and the output says so.
- **Measured materials** (`atherm materials --measured`): silicon, germanium, CaF₂, Corning 7980 fused silica and Infrasil 301, from the temperature-dependent Sellmeier models published with NASA Goddard's CHARMS measurements. They hold from about 20 K to 300 K, and the output marks values outside that range.
- **Air:** TIE-19's dry-air formula by default, or Ciddor (1996) with humidity and CO₂ (`--air ciddor --humidity 50`).
- **Conventions:** where published methods differ, the choice is a named option with a stated default (`atherm --help`). See [docs/materials.md](docs/materials.md).

How it is checked: [docs/verification.md](docs/verification.md).

File: src/Athermalize.Core/Materials/DataSheetMaterials.json
{
  "about": "Glasses from their makers' data sheets. The index at the reference temperature, relative to air at that temperature and one atmosphere, is the Sellmeier formula n^2 - 1 = sum B_i lambda^2 / (lambda^2 - C_i), lambda in um and C_i in um^2. Its change with temperature is TIE-19's model of the absolute index with the constants the sheet gives; SCHOTT's IRG sheets give D0, E0 and lambdaTk, the change's rate at 22 C, so the model is linear in temperature. The temperature range, -55 to +75 C, is the one SCHOTT's earlier (2013) IRG sheets tabulate the change over. cte is the mean expansion coefficient, 1/K, over the range given.",
  "materials": [
    {
      "catalog": "SCHOTT_IRG",
      "name": "IRG22",
      "description": "SCHOTT IRG 22 chalcogenide glass, Ge33As12Se55",
      "source": "SCHOTT, \"Infrared Chalcogenide Glass IRG 22\" data sheet, version July 2018, https://us.shop.schott.com/medias/IRG22-July-2018-US.pdf",
      "referenceTemperatureC": 22,
      "temperatureRangeC": [
        -55,
        75
      ],
      "wavelengthRangeUm": [
        1,
        12
      ],
      "B": [
        2.4834,
        2.8203,
        0.9773
      ],
      "C": [
        0,
        0.1352,
        1420.7
      ],
      "thermal": {
        "D0": 0.0000641,
        "E0": 1.68e-7,
        "lambdaTk": 0.996
      },
      "cte": {
        "value": 0.0000125,
        "range": "mean from 20 to 100 C"
      }
    },
    {
      "catalog": "SCHOTT_IRG",
      "name": "IRG25",
      "description": "SCHOTT IRG 25 chalcogenide glass, Ge28Sb12Se60",
      "source": "SCHOTT, \"Infrared Chalcogenide Glass IRG 25\" data sheet, version July 2018, https://us.shop.schott.com/medias/IRG25-July-2018-US.pdf",
      "referenceTemperatureC": 22,
      "temperatureRangeC": [
        -55,
        75
      ],
      "wavelengthRangeUm": [
        1,
        12
      ],
      "B": [
        2.7574,
        3.099,
        1.666
      ],
      "C": [
        0,
        0.1596,
        2045.5
      ],
      "thermal": {
        "D0": 0.000055,
        "E0": 0.0000121,
        "lambdaTk": 0.0000759
      },
      "cte": {
        "value": 0.000014,
        "range": "mean from 20 to 100 C"
      }
    },
    {
      "catalog": "SCHOTT_IRG",
      "name": "IRG26",
      "description": "SCHOTT IRG 26 chalcogenide glass, As40Se60",
      "source": "SCHOTT, \"Infrared Chalcogenide Glass IRG 26\" data sheet, version July 2018, https://us.shop.schott.com/medias/IRG26-July-2018-US.pdf",
      "referenceTemperatureC": 22,
      "temperatureRangeC": [
        -55,
        75
      ],
      "wavelengthRangeUm": [
        1,
        12
      ],
      "B": [
        3.1934,
        3.5854,
        2.2337
      ],
      "C": [
        0,
        0.1852,
        3398.08
      ],
      "thermal": {
        "D0": 0.0000263,
        "E0": 0.0000293,
        "lambdaTk": 0.315
      },
      "cte": {
        "value": 0.0000214,
        "range": "mean from 20 to 100 C"
      }
    },
    {
      "catalog": "SCHOTT_IRG",
      "name": "IRG27",
      "description": "SCHOTT IRG 27 chalcogenide glass, As2S3",
      "source": "SCHOTT, \"Infrared Chalcogenide Glass IRG 27\" data sheet, version September 2018, https://media.schott.com/api/public/content/23af1b23e5c74272bc3ed1f3fa554fbd",
      "referenceTemperatureC": 22,
      "temperatureRangeC": [
        -55,
        75
      ],
      "wavelengthRangeUm": [
        0.6,
        12
      ],
      "B": [
        1.4005,
        3.4429,
        1.0394
      ],
      "C": [
        0,
        0.0871,
        805.5
      ],
      "thermal": {
        "D0": -0.00000389,
        "E0": 0.0000177,
        "lambdaTk": 0.24
      },
      "cte": {
        "value": 0.0000225,
        "range": "mean from 20 to 100 C"
      }
    }
  ]
}
